Repository: CalebBell/thermo

======

Thermo
======

.. image:: http://img.shields.io/pypi/v/thermo.svg?style=flat
   :target: https://pypi.python.org/pypi/thermo
   :alt: Version_status
.. image:: http://img.shields.io/badge/docs-latest-brightgreen.svg?style=flat
   :target: https://thermo.readthedocs.io/
   :alt: Documentation
.. image:: http://img.shields.io/badge/license-MIT-blue.svg?style=flat
   :target: https://github.com/CalebBell/thermo/blob/master/LICENSE.txt
   :alt: license
.. image:: https://img.shields.io/coveralls/CalebBell/thermo.svg
   :target: https://coveralls.io/github/CalebBell/thermo
   :alt: Coverage
.. image:: https://img.shields.io/pypi/pyversions/thermo.svg
   :target: https://pypi.python.org/pypi/thermo
   :alt: Supported_versions
.. image:: https://badges.gitter.im/CalebBell/thermo.svg
   :alt: Join the chat at https://gitter.im/CalebBell/thermo
   :target: https://gitter.im/CalebBell/thermo
.. image:: https://zenodo.org/badge/62404647.svg
   :alt: Zendo
   :target: https://zenodo.org/badge/latestdoi/62404647


.. contents::

What is Thermo?
---------------

Thermo is open-source software for engineers, scientists, technicians and
anyone trying to understand the universe in more detail. It facilitates 
the retrieval of constants of chemicals, the calculation of temperature
and pressure dependent chemical properties (both thermodynamic and 
transport), and the calculation of the same for chemical mixtures (including
phase equilibria) using various models.

Thermo runs on all operating systems which support Python, is quick to install, and is
free of charge. Thermo is designed to be easy to use while still providing powerful
functionality. If you need to know something about a chemical or mixture, give thermo a try.

Documentation
-------------

thermo's documentation is available on the web:

    http://thermo.readthedocs.io/

Roadmap
-------

The author's main development item is phase equilibrium, a particularly
tricky area.

Latest source code
------------------

The latest development version of thermo's sources can be obtained at

    https://github.com/CalebBell/thermo

Bug reports
-----------

To report bugs, please use the thermo's Bug Tracker at:

    https://github.com/CalebBell/thermo/issues

Citation
--------

To cite thermo in publications use::

    Caleb Bell and Contributors (2016-2021). Thermo: Chemical properties component of Chemical Engineering Design Library (ChEDL)
    https://github.com/CalebBell/thermo.

File: thermo/Misc/Physical_Constants_of_Inorganic_Compounds.csv (part 1 of 3)
CASRN	Chemical	Tm	Tb	rho
1002-88-6	Cobalt(II) stearate	347.15		1130
1002-89-7	Ammonium stearate	295.15		890
10022-31-8	Barium nitrate	863.15		3240
10022-47-6	Ammonium chromic sulfate dodecahydrate			1720
10022-48-7	Lithium dichromate dihydrate			2340
10022-50-1	Nitryl fluoride	107.15	200.75	2.657
10022-68-1	Cadmium nitrate tetrahydrate	332.65		2450
10022-70-5	Sodium hypochlorite pentahydrate	291.15		1600
10024-93-8	Neodymium(III) chloride	1032.15	1873.15	4130
10024-97-2	Nitrous oxide	182.35	184.67	1.799
10025-64-6	Zinc perchlorate hexahydrate			2200
10025-65-7	Platinum(II) chloride			6000
10025-66-8	Radium chloride	1273.15		4900
10025-67-9	Sulfur chloride [SSCl2]	196.15	410.15	1690
10025-68-0	Selenium chloride	188.15		2774
10025-69-1	Tin(II) chloride dihydrate			2710
10025-70-4	Strontium chloride hexahydrate			1960
10025-71-5	Tellurium dichloride	481.15	601.15	6900
10025-73-7	Chromium(III) chloride	1100.15		2760
10025-74-8	Dysprosium(III) chloride	991.15	1803.15	3670
10025-76-0	Europium(III) chloride	896.15		4890
10025-77-1	Iron(III) chloride hexahydrate			1820
10025-78-2	Trichlorosilane	144.95	306.15	1331
10025-82-8	Indium(III) chloride	856.15		4000
10025-83-9	Iridium(III) chloride			5300
10025-85-1	Nitrogen trichloride	233.15	344.15	1653
10025-87-3	Phosphoryl chloride	274.33	378.65	1645
10025-91-9	Antimony(III) chloride	346.55	493.45	3140
10025-93-1	Uranium(III) chloride	1110.15		5510
10025-99-7	Potassium tetrachloroplatinate			3380
10026-00-3	Sodium tetrachloroplatinate(II) tetrahydrate	373.15		
10026-01-4	Osmium(IV) chloride			4380
10026-02-5	Polonium(IV) chloride	573.15	663.15	
10026-03-6	Selenium tetrachloride			2600
10026-04-7	Tetrachlorosilane	204.41	330.8	1500
10026-06-9	Tin(IV) chloride pentahydrate			2040
10026-07-0	Tellurium tetrachloride	497.15	660.15	3000
10026-08-1	Thorium(IV) chloride	1043.15	1194.15	4590
10026-10-5	Uranium(IV) chloride	863.15	1064.15	4720
10026-11-6	Zirconium(IV) chloride			2800
10026-12-7	Niobium(V) chloride	478.95	520.55	2780
10026-13-8	Phosphorus(V) chloride			2100
10026-17-2	Cobalt(II) fluoride	1400.15	1673.15	4460
10026-18-3	Cobalt(III) fluoride	1200.15		3880
10026-20-7	Cobalt(II) potassium sulfate hexahydrate			2220
10026-22-9	Cobalt(II) nitrate hexahydrate	328.15		1880
10026-24-1	Cobalt(II) sulfate heptahydrate			2030
10028-14-5	Nobelium	1100.15		
10028-15-6	Ozone	80.15	161.8	1.962
10028-17-8	Hydrogen-t2	20.62	25.04	0.246
10028-18-9	Nickel(II) fluoride	1653.15		4700
10028-22-5	Iron(III) sulfate			3100
10031-13-7	Lead(II) arsenite			5850
10031-21-7	Lead(II) bromate monohydrate			5530
10031-22-8	Lead(II) bromide	644.15	1165.15	6690
10031-23-9	Radium bromide	1001.15		5790
10031-24-0	Tin(II) bromide	505.15	912.15	5120
10031-25-1	Chromium(III) bromide	1085.15		4680
10031-26-2	Iron(III) bromide			4500
10031-27-3	Tellurium tetrabromide	653.15		4300
10031-30-8	Calcium dihydrogen phosphate monohydrate			2220
10031-43-3	Copper(II) nitrate trihydrate	387.15		2320
10031-45-5	Copper(II) selenate pentahydrate			2560
10031-50-2	Dysprosium(III) sulfate octahydrate	383.15		
10031-52-4	Erbium sulfate octahydrate			3200
10031-54-6	Europium(II) sulfate			4990
10034-81-8	Magnesium perchlorate			2200
10034-85-2	Hydrogen iodide	222.39	237.6	5.228
10034-88-5	Sodium hydrogen sulfate monohydrate			2100
10034-93-2	Hydrazine sulfate	527.15		1378
10034-96-5	Manganese(II) sulfate monohydrate			2950
10034-98-7	Ytterbium(III) sulfate octahydrate			3300
10034-99-8	Magnesium sulfate heptahydrate			1670
10035-04-8	Calcium chloride dihydrate			1850
10035-05-9	Calcium chlorate dihydrate			2711
10035-06-0	Bismuth nitrate pentahydrate			2830
10035-10-6	Hydrogen bromide	186.35	206.77	3.307
10036-47-2	Tetrafluorohydrazine	108.65	199.15	4.251
10038-98-9	Germanium(IV) chloride	221.65	359.7	1880
10039-31-3	Beryllium selenate tetrahydrate			2030
10039-32-4	Sodium hydrogen phosphate dodecahydrate			1500
10039-54-0	Hydroxylamine sulfate	443.15		
10039-55-1	Hydrazine hydroiodide	398.15		
10042-76-9	Strontium nitrate	843.15		2990
10042-88-3	Terbium(III) chloride	855.15		4350
10043-11-5	Boron nitride	3240.15		2180
10043-35-3	Boric acid	444.05		1500
10043-52-4	Calcium chloride	1048.15	2208.15	2150
10043-92-2	Radon	202.15	211.45	9.074
10045-86-0	Iron(III) phosphate dihydrate			2870
10045-87-1	Iron(III) sodium pyrophosphate			1500
10045-94-0	Mercury(II) nitrate	352.15		4300
10048-95-0	Sodium hydrogen arsenate heptahydrate			1870
10048-98-3	Barium hydrogen phosphate			4160
10049-01-1	Bismuth phosphate			6320
10049-03-3	Fluorine perchlorate	105.85	257.15	4.841
10049-04-4	Chlorine dioxide	214.15	284.15	2.757
10049-05-5	Chromium(II) chloride	1097.15	1393.15	2880
10049-06-6	Titanium(II) chloride	1308.15	1773.15	3130
10049-07-7	Rhodium(III) chloride		990.15	5380
10049-08-8	Ruthenium(III) chloride			3100
10049-10-2	Chromium(II) fluoride	1167.15		3790
10049-11-3	Chromium(IV) fluoride	550.15		2890
10049-12-4	Vanadium(III) fluoride	1668.15		3363
10049-14-6	Uranium(IV) fluoride	1309.15	1690.15	6700
10049-16-8	Vanadium(IV) fluoride			3150
10049-17-9	Rhenium(VI) fluoride	291.65	306.95	4060
10049-23-7	Tellurous acid			3000
10049-24-8	Iridium(III) bromide			6820
10049-25-9	Chromium(II) bromide	1115.15		4236
10060-08-9	Calcium chromate dihydrate			2500
10060-09-0	Cadmium selenate dihydrate			3620
10060-10-3	Cerium(IV) fluoride			4770
10060-13-6	Ammonium copper(II) chloride dihydrate			1993
10097-28-6	Silicon monoxide			2180
10099-58-8	Lanthanum chloride	1131.15		3840
10099-60-2	Lanthanum sulfate	1423.15		
10099-66-8	Lutetium chloride	1198.15		3980
10099-74-8	Lead(II) nitrate	743.15		4530
10099-76-0	Lead(II) metasilicate	1037.15		6490
10101-41-4	Calcium sulfate dihydrate			2320
10101-50-5	Sodium permanganate trihydrate			2470
10101-52-7	Zirconium(IV) orthosilicate			4600
10101-53-8	Chromium(III) sulfate			3100
10101-63-0	Lead(II) iodide	683.15		6160
10101-68-5	Manganese(II) sulfate tetrahydrate			2260
10101-88-9	Sodium thiophosphate dodecahydrate	333.15		
10101-89-0	Sodium phosphate dodecahydrate	348.15		1620
10101-91-4	Sodium thioantimonate nonahydrate			1800
10101-97-0	Nickel(II) sulfate hexahydrate			2070
10101-98-1	Nickel(II) sulfate heptahydrate			1980
10102-03-1	Nitrogen pentoxide			2000
10102-15-5	Sodium sulfite heptahydrate			1560
10102-17-7	Sodium thiosulfate pentahydrate			1690
10102-23-5	Sodium selenate decahydrate			1610
10102-24-6	Lithium metasilicate	1474.15		2520
10102-25-7	Lithium sulfate monohydrate			2060
10102-34-8	Magnesium pyrophosphate trihydrate			2560
10102-40-6	Sodium molybdate dihydrate			3500
10102-43-9	Nitric oxide	109.55	121.41	1.226
10102-44-0	Nitrogen dioxide			1.88
10102-45-1	Thallium(I) nitrate	479.15		5550
10102-49-5	Iron(III) arsenate dihydrate			3180
10102-68-8	Calcium iodide	1056.15	1373.15	3960
10102-71-3	Sodium aluminum sulfate dodecahydrate	333.15		1610
10102-75-7	Calcium bromate	453.15		
10108-64-2	Cadmium chloride	841.15	1237.15	4080
10112-91-1	Mercury(I) chloride			7160
10118-76-0	Calcium permanganate			2400
10124-36-4	Cadmium sulfate	1273.15		4690
10124-37-5	Calcium nitrate	834.15		2500
10124-41-1	Calcium thiosulfate hexahydrate			1870
10124-43-3	Cobalt(II) sulfate			3710
10124-48-8	Mercury(II) amide chloride			5380
10125-13-0	Copper(II) chloride dihydrate			2510
10137-74-3	Calcium chlorate	613.15		
10138-41-7	Erbium chloride	1049.15		4100
10138-52-0	Gadolinium(III) chloride	875.15		4520
10138-62-2	Holmium chloride	993.15	1773.15	3700
10139-47-6	Zinc iodide	723.15	898.15	4740
10141-05-6	Cobalt(II) nitrate			2490
10143-38-1	Dysprosium(III) nitrate pentahydrate	361.75		
10170-69-1	Manganese carbonyl	427.15		1750
10179-73-4	Iron(II) orthosilicate			4300
10190-55-3	Lead(II) molybdate	1333.15		6700
10192-29-7	Ammonium chlorate			1800
10192-30-0	Ammonium hydrogen sulfite			2030
10196-18-6	Zinc nitrate hexahydrate			2067
102-54-5	Ferrocene	445.65	522.15	
10210-64-7	Beryllium 2,4-pentanedioate	381.15	543.15	1168
10210-68-1	Cobalt carbonyl			1780
10213-09-9	Vanadyl dichloride			2880
10213-10-2	Sodium tungstate dihydrate			3250
10214-39-8	Lead(II) borate monohydrate			5600
10233-88-2	Sodium gold thiosulfate dihydrate			3090
10241-03-9	Zirconium(III) chloride	900.15		3050
10241-05-1	Molybdenum(V) chloride	467.15	541.15	2930
10294-26-5	Silver(I) sulfate	933.15		5450
10294-27-6	Gold(I) bromide			8200
10294-29-8	Gold(I) chloride			7600
10294-31-2	Gold(I) iodide			8250
10294-33-4	Boron tribromide	227.15	364.45	2600
10294-34-5	Boron trichloride	165.85	285.65	4.789
10294-38-9	Barium chlorate monohydrate			3179
10294-39-0	Barium perchlorate trihydrate			2740
10294-40-3	Barium chromate(VI)	1653.15		4500
10294-42-5	Cerium(IV) sulfate tetrahydrate			3910
10294-44-7	Mercury(I) chlorate			6409
10294-46-9	Copper(II) perchlorate hexahydrate	355.15		2220
10294-47-0	Lead(II) chlorate			3900
10294-48-1	Dichlorine heptoxide	181.65	355.15	1900
10294-50-5	Cobalt(II) phosphate octahydrate			2770
10294-54-9	Cesium sulfate	1278.15		4240
10294-60-7	Ammonium hydrogen selenate			2162
10294-62-9	Lanthanum sulfate nonahydrate			2820
10294-70-9	Tin(II) iodide	593.15	987.15	5280
10325-94-7	Cadmium nitrate	633.15		3600
10326-26-8	Barium bromate monohydrate			3990
10326-27-9	Barium chloride dihydrate			3097
10326-28-0	Cadmium perchlorate hexahydrate			2370
10340-06-4	Carbon sulfide telluride	219.15		
10361-37-2	Barium chloride	1234.15	1833.15	3900
10361-43-0	Bismuth hydroxide			4962
10361-46-3	Bismuth oxynitrate			4930
10361-79-2	Praseodymium(III) chloride	1059.15		4000
10361-82-7	Samarium(III) chloride	955.15		4460
10361-84-9	Scandium chloride	1240.15		2400
10361-91-8	Ytterbium(III) chloride	1127.15		
10361-92-9	Yttrium chloride	994.15	1755.15	2610
10361-95-2	Zinc chlorate			2150
10377-48-7	Lithium sulfate	1133.15		2210
10377-51-2	Lithium iodide	742.15	1444.15	4060
10377-52-3	Lithium phosphate	1478.15		2460
10377-58-9	Magnesium iodide	907.15		4430
10377-60-3	Magnesium nitrate			2300
10377-62-5	Magnesium permanganate hexahydrate			2180
10377-66-9	Manganese(II) nitrate hexahydrate			1800
10377-93-2	Manganese(II) nitrate			2200
10381-37-0	Thorium(IV) sulfate nonahydrate			2800
10405-27-3	Difluoramine	157.15	250.15	2.167
10476-81-0	Strontium bromide	930.15		4216
10476-85-4	Strontium chloride	1147.15	1523.15	3052
10476-86-5	Strontium iodide	811.15		4550
10534-89-1	Cobalt(III) hexammine chloride			1710
10544-72-6	Nitrogen tetroxide	263.85	294.3	1452
10544-73-7	Nitrogen trioxide	172.05		1420
10545-99-0	Sulfur dichloride	151.15	332.75	1620
10553-31-8	Barium bromide	1130.15	2108.15	4781
10567-69-8	Barium iodate			5230
10580-52-6	Vanadium(II) chloride	1623.15		3230
10588-01-9	Sodium dichromate	630.15		
10599-90-3	Chloramine	207.15		
1066-33-7	Ammonium hydrogen carbonate			1586
1068-22-0	Ammonium O,O-diethyldithiophosphate	438.15		
1070-75-3	Lithium carbide			1650
1072-35-1	Lead(II) stearate	373.15		1400
107782-11-6	Fluorine tetroxide	82.15		
109-63-7	Boron trifluoride etherate	212.75	398.65	1125.25
11071-61-7	Octadecaborane(22)	453.15		
1111-67-7	Copper(I) thiocyanate	1357.15		2850
11120-25-5	Ammonium tungstate(VI)			2300
11121-16-7	Aluminum borate	1323.15		
11126-81-1	Aluminum bromate nonahydrate	335.15		
1113-38-8	Ammonium oxalate			1500
1184-65-2	Trichlorogermane	202.15	348.45	1930
12002-28-7	Tetracarbonyldihydroiron	203.15		
12002-61-8	Actinium oxide	2250.15		9190
12002-99-2	Silver(I) telluride	1228.15		8400
12003-63-3	Potassium aluminate trihydrate			2130
12003-78-0	Nickel aluminide (NiAl)	1911.15		
12004-04-5	Barium aluminate	2100.15		
12004-06-7	Beryllium aluminate			3650
12004-29-4	Aluminum phosphate trihydroxide			2700
12004-39-6	Aluminum titanate	2133.15		
12004-50-1	Aluminum zirconium	1918.15		
12004-76-1	Tantalum aluminide	1673.15		7020
12005-21-9	Yttrium aluminum oxide			4500
12005-67-3	Americium(IV) oxide			11680
12005-69-5	Boron arsenide			5220
12005-75-3	Copper arsenide	1100.15		
12006-15-4	Cadmium arsenide	994.15		6250
12006-40-5	Zinc arsenide	1288.15		5528
12006-77-8	Cobalt boride (CoB)	1733.15		7250
12006-79-0	Chromium boride (CrB)	2373.15		6100
12006-80-3	Chromium boride (Cr2B)	2148.15		
12006-84-7	Iron boride (FeB)	1931.15		7000
12006-86-9	Iron boride (Fe2B)	1662.15		7300
12006-99-4	Molybdenum boride (Mo2B)	2273.15		9200
12007-00-0	Nickel boride (NiB)	1308.15		7130
12007-01-1	Nickel boride (Ni2B)	1398.15		7900
12007-02-2	Nickel boride (Ni3B)	1439.15		8170
12007-07-7	Tantalum boride	2313.15		14200
12007-09-9	Tungsten boride	3073.15		15200
12007-10-2	Tungsten boride (W2B)	3013.15		16000
12007-16-8	Chromium boride [CrB2]	2473.15		5220
12007-23-7	Hafnium boride	3373.15		10500
12007-25-9	Magnesium diboride			2570
12007-29-3	Niobium boride [NbB2]	3323.15		6970
12007-33-9	Boron sulfide	836.15		1700
12007-34-0	Scandium boride	2523.15		3170
12007-35-1	Tantalum boride [TaB2]	3373.15		11200
12007-36-2	Uranium boride [UB2]	2703.15		12700
12007-37-3	Vanadium boride [VB2]	2723.15		
12007-38-4	Chromium boride [Cr5B3]	2173.15		6100
12007-60-2	Lithium tetraborate	1190.15		
12007-81-7	Silicon tetraboride			2400
12007-84-0	Uranium boride [UB4]	2803.15		9320
12007-97-5	Molybdenum boride [Mo2B5]	2483.15		7200
12007-98-6	Tungsten boride [W2B5]	2643.15		11000
12007-99-7	Calcium boride	2508.15		2490
12008-02-5	Cerium boride	2823.15		4870
12008-05-8	Europium boride	2873.15		4910
12008-06-9	Gadolinium boride	2783.15		5310
12008-19-4	Hexaborane(12)	190.85	358.15	
12008-21-8	Lanthanum boride	2988.15		4760
12008-23-0	Neodymium boride	2883.15		4930
12008-27-4	Praseodymium boride	2883.15		4840
12008-29-6	Boron silicide	2253.15		
12008-30-9	Samarium boride	2853.15		5070
12008-32-1	Yttrium boride	2873.15		3720
12009-14-2	Barium niobate	1728.15		5440
12009-18-6	Barium stannate			7240
12009-21-1	Barium zirconate	2773.15		5520
12011-67-5	Iron carbide	1500.15		7694
12011-97-1	Molybdenum carbide (MoC)	2850.15		
12011-99-3	Niobium carbide (Nb2C)	3353.15		7800
12012-16-7	Thorium carbide	2773.15		10600
12012-17-8	Vanadium carbide (V2C)	2440.15		
12012-32-7	Cerium carbide	2523.15		5470
12012-35-0	Chromium carbide	2168.15		6680
12013-10-4	Cobalt disulfide			4300
12013-21-7	Magnesium molybdate	1333.15		2200
12013-47-7	Calcium zirconate	2823.15		
12013-55-7	Calcium silicide (CaSi)	1597.15		2390
12013-56-8	Calcium silicide [CaSi2]	1313.15		2500
12013-57-9	Calcium telluride			4870
12013-69-3	Calcium plumbate			5710
12013-82-0	Calcium nitride	1468.15		2670
12014-14-1	Cadmium titanate			6500
12014-28-7	Cadmium phosphide	973.15		5960
12014-29-8	Cadmium antimonide	729.15		6920
12014-82-3	Cerium(II) sulfide	2718.15		5900
12014-85-6	Cerium silicide	1693.15		5310
12014-93-6	Cerium(III) sulfide	2723.15		5020
12015-73-5	Calcium fluorophosphate	1923.15		3201
12017-01-5	Cobalt(II) titanate			5000
12017-08-2	Cobalt(II) orthosilicate	1618.15		4630
12017-12-8	Cobalt silicide	1599.15		4900
12017-13-9	Cobalt(II) telluride			8800
12017-38-8	Cobalt(III) titanate			5100
12018-01-8	Chromium(IV) oxide			4890
12018-09-6	Chromium silicide [CrSi2]	1763.15		4910
12018-10-9	Copper(II) chromite			5400
12018-19-8	Zinc chromite			5290
12018-22-3	Chromium(III) sulfide			3800
12018-34-7	Chromium(II,III) oxide			6100
12018-36-9	Chromium silicide (Cr3Si)	2043.15		6400
12018-61-0	Cesium superoxide	705.15		3770
12019-11-3	Copper phosphide	1173.15		4200
12019-23-7	Copper(II) telluride			7090
12019-52-2	Copper(I) telluride	1400.15		4600
12019-88-4	Dysprosium nitride			9930
12020-14-3	Zirconium carbide	3805.15		6730
12020-21-2	Erbium nitride			10600
12020-28-9	Erbium silicide			7260
12020-39-2	Erbium telluride	1486.15		7110
12020-58-5	Europium nitride			8700
12020-65-4	Europium(II) sulfide			5700
12020-66-5	Europium(II) selenide			6450
12020-69-8	Europium(II) telluride	1799.15		6480
12021-68-0	Cobalt(II) hexafluorosilicate hexahydrate			2087
12022-95-6	Iron silicide	1683.15		6100
12022-99-0	Iron disilicide	1493.15		4740
12023-53-9	Iron phosphide (Fe3P)	1373.15		6740
12024-10-1	Gallium(II) sulfide	1238.15		3860
12024-11-2	Gallium(II) selenide	1233.15		5030
12024-14-5	Gallium(II) telluride	1097.15		5440
12024-20-3	Gallium suboxide			4770
12024-21-4	Gallium(III) oxide	2080.15		6000
12024-22-5	Gallium(III) sulfide	1363.15		3700
12024-24-7	Gallium(III) selenide	1210.15		4920
12024-27-0	Gallium(III) telluride	1063.15		5570
12024-81-6	Gadolinium(II) selenide	2443.15		8100
12025-19-3	Sodium germanate	1356.15		3310
12025-32-0	Germanium(II) sulfide	931.15		4100
12025-34-2	Germanium(IV) sulfide	1113.15		3010
12025-39-7	Germanium(II) telluride	997.15		6160
12026-06-1	Thallium(I) hydroxide			7440
12027-06-4	Ammonium iodide			2514
12029-81-1	Holmium nitride			10600
12029-98-0	Iodine pentoxide			4980
12030-14-7	Indium(II) sulfide	965.15		5200
12030-24-9	Indium(III) sulfide	1323.15		4450
12030-49-8	Iridium(IV) oxide			11700
12030-51-2	Iridium(IV) sulfide			9300
12030-85-2	Potassium niobate	1373.15		4640
12030-88-5	Potassium superoxide	808.15		2160
12030-97-6	Potassium titanate	1788.15		3100
12031-30-0	Lanthanum monosulfide	2573.15		5610
12031-49-1	Lanthanum sulfide	2383.15		4900
12031-63-9	Lithium niobate	1513.15		4300
12031-66-2	Lithium tantalate	1923.15		
12031-80-0	Lithium peroxide			2310
12031-82-2	Lithium titanate	1598.15		
12032-20-1	Lutetium oxide	2763.15	4253.15	9410
12032-30-3	Magnesium metatitanate	1838.15		3850
12032-31-4	Magnesium zirconate	2333.15		4230
12032-36-9	Magnesium sulfide	2499.15		2680
12032-52-9	Magnesium orthotitanate	2113.15		3530
12032-74-5	Manganese(II) titanate	1633.15		4550
12032-78-9	Manganese phosphide (MnP)	1420.15		5490
12032-82-5	Manganese antimonide (MnSb)	1113.15		6900
12032-88-1	Manganese(II) telluride	1423.15		6000
12032-97-2	Manganese antimonide (Mn2Sb)	1221.15		7000
12033-19-1	Molybdenum nitride (MoN)	2023.15		9200
12033-31-7	Molybdenum nitride (Mo2N)			9460
12033-54-4	Plutonium nitride	2823.15		14400
12033-62-4	Tantalum nitride	3363.15		13700
12033-64-6	Terbium nitride			9550
12033-65-7	Thorium nitride	3093.15		11600
12033-72-6	Tungsten nitride (W2N)			17800
12033-82-8	Strontium nitride	1473.15		
12033-83-9	Uranium nitride [U2N3]			11300
12033-88-4	Nitrogen selenide			4200
12033-89-5	Silicon nitride [Si3N4]	2173.15		3170
12034-09-2	Sodium niobate	1695.15		4550
12034-12-7	Sodium superoxide	825.15		2200
12034-57-0	Niobium(II) oxide	2210.15		7300
12034-59-2	Niobium(IV) oxide	2174.15		5900
12034-66-1	Niobium phosphide			6500
12034-77-4	Niobium(IV) selenide			6300
12034-80-9	Niobium silicide	2223.15		5700
12034-83-2	Niobium(IV) telluride			7600
12034-88-7	Lead(II) niobate	1616.15		6600
12034-89-8	Strontium niobate	1498.15		5110
12035-32-4	Neodymium(III) sulfide	2480.15		5460
12035-35-7	Neodymium(III) telluride	1650.15		7000
12035-39-1	Nickel(II) titanate			5000
12035-52-8	Nickel antimonide	1420.15		8740
12035-64-2	Nickel phosphide	1373.15		7330
12035-72-2	Nickel subsulfide	1062.15		5870
12035-79-9	Neptunium(IV) oxide	2820.15		11100
12035-82-4	Platinum(II) oxide			14100
12035-83-5	Plutonium(II) oxide			14000
12035-98-2	Vanadium(II) oxide	2063.15		5758
12036-02-1	Osmium(IV) oxide			11400
12036-09-8	Rhenium(IV) oxide			11400
12036-10-1	Ruthenium(IV) oxide			7050
12036-14-5	Tantalum(IV) oxide			10000
12036-21-4	Vanadium(IV) oxide	1818.15		4339
12036-22-5	Tungsten(IV) oxide		2003.15	10800
12036-32-7	Praseodymium(III) oxide	2456.15	4033.15	6900
12036-34-9	Plutonium(III) oxide	2358.15		10500
12036-35-0	Rhodium(III) oxide			8200
12036-39-4	Strontium zirconate	2873.15		
12036-41-8	Terbium(III) oxide	2576.15		7910
12036-44-1	Thulium(III) oxide	2614.15	4218.15	8600
12037-15-9	Uranium(IV,V) oxide			11200
12037-65-9	Titanium phosphide	2263.15		4080
12037-80-8	Zirconium phosphide			5100
12037-82-0	Phosphorus heptasulfide	581.15	796.15	2190
12038-12-9	Praseodymium(III) telluride	1773.15		7000
12038-13-0	Praseodymium(III) sulfide	2038.15		5100
12038-20-9	Platinum(II) sulfide			10250
12038-21-0	Platinum(IV) sulfide			7850
12038-63-0	Rhenium(IV) sulfide			7600
12038-66-3	Rhenium(IV) silicide	2273.15		
12038-67-4	Rhenium(VII) sulfide			4870
12039-07-5	Titanium(II) sulfide	2200.15		3850
12039-13-3	Titanium(IV) sulfide			3370
12039-15-5	Zirconium(IV) sulfide	1823.15		3870
12039-16-6	Titanium(III) sulfide			3560
12039-19-9	Yttrium sulfide	2198.15		3870
12039-35-9	Zinc antimonide	838.15		6330
12039-52-0	Thallium selenide (TlSe)	603.15		
12039-55-3	Tantalum(IV) selenide			6700
12039-76-8	Vanadium silicide (V3Si)	2208.15		5700
12039-79-1	Tantalum silicide	2473.15		9140
12039-80-4	Terbium silicide			6660
12039-83-7	Titanium silicide	1773.15		4000
12039-87-1	Vanadium silicide [VSi2]			4420
12039-88-2	Tungsten silicide [WSi2]	2433.15		9300
12039-89-3	Ytterbium silicide			7540
12039-90-6	Zirconium silicide	1893.15		4880
12039-95-1	Tungsten silicide [W5Si3]	2593.15		14400
12040-00-5	Samarium(III) telluride			7310
12040-02-7	Tin(II) telluride	1079.15		6500
12040-08-3	Strontium telluride			4830
12041-50-8	Aluminum diboride			3190
12041-54-2	Aluminum dodecaboride	2343.15		2550
12042-68-1	Calcium aluminate	1878.15		2980
12042-78-3	Calcium aluminate (β form)	1808.15		3040
12043-29-7	Aluminum telluride	1168.15		4500
12044-16-5	Iron arsenide	1303.15		7850
12044-42-7	Cobalt arsenide [CoAs2]			7200
12044-49-4	Magnesium arsenide	1473.15		3150
12044-54-1	Arsenic(III) telluride	648.15		6500
12045-01-1	Cobalt boride (Co2B)	1553.15		8100
12045-15-7	Manganese boride (MnB)	2163.15		6450
12045-16-8	Manganese boride (Mn2B)	1853.15		7200
12045-19-1	Niobium boride (NbB)	2543.15		7500
12045-27-1	Vanadium boride (VB)	2523.15		
12045-63-5	Titanium boride	3193.15		4380
12045-64-6	Zirconium boride	3323.15		6170
12045-87-3	Sodium tetraborate tetrahydrate			1950
12045-88-4	Sodium tetraborate pentahydrate			1880
12046-08-1	Barium hexaboride	2343.15		4360
12046-54-7	Strontium hexaboride	2508.15		3390
12047-27-7	Barium titanate [BaTiO3]	1898.15		6020
12047-79-9	Barium nitride			4780
12048-50-9	Bismuth tetroxide	578.15		5600
12048-51-0	Bismuth titanate			7850
12049-50-2	Calcium titanate	2253.15		3980
12052-42-5	Cobalt antimonide	1475.15		8800
12053-12-2	Chromium antimonide	1383.15		7110
12053-13-3	Chromium selenide	1773.15		6100
12053-26-8	Magnesium chromite	2663.15		4400
12053-27-9	Chromium nitride (Cr2N)	1923.15		6800
12053-39-3	Chromium(III) telluride	1573.15		7000
12054-48-7	Nickel(II) hydroxide			4100
12054-85-2	Ammonium molybdate(VI) tetrahydrate			2498
12055-23-1	Hafnium(IV) oxide	3073.15	5673.15	9680
12055-62-8	Holmium oxide	2688.15	4173.15	8410
12056-90-5	Lanthanum silicide	1793.15		5000
12057-24-8	Lithium oxide	1711.15		2013
12057-71-5	Magnesium nitride			2710
12057-74-8	Magnesium phosphide			2060
12057-75-9	Magnesium antimonide	1518.15		3990
12057-92-0	Manganese(VII) oxide	279.05		2400
12058-18-3	Molybdenum(IV) selenide			6900
12058-20-7	Molybdenum(IV) telluride			7700
12059-14-2	Nickel silicide (Ni2Si)	1528.15		7400
12059-95-9	Plutonium(IV) oxide	2663.15		11500
12060-00-3	Lead(II) titanate			7900
12060-01-4	Lead(II) zirconate			8000
12060-08-1	Scandium oxide	2762.15		3864
12060-58-1	Samarium(III) oxide	2608.15	4053.15	7600
12060-59-2	Strontium titanate	2353.15		5100
12061-16-4	Erbium oxide	2691.15	4193.15	8640
12062-24-7	Copper(II) hexafluorosilicate tetrahydrate			2560
12063-56-8	Yttrium iron oxide	1828.15		
12063-98-8	Gallium phosphide	1730.15		4138
12064-03-8	Gallium antimonide	985.15		5613.7
12064-62-9	Gadolinium(III) oxide	2698.15	4173.15	7410
12065-10-0	Germanium(II) selenide	948.15		5600
12065-11-1	Germanium(IV) selenide			4560
12065-65-5	Titanium(III,IV) oxide	2050.15		4240
12065-68-8	Lead(II) tantalate			7900
12066-83-0	Praseodymium silicide	1985.15		5460
12067-00-4	Rhenium(IV) telluride			8500
12067-22-0	Samarium(III) sulfide	1993.15		5870
12067-46-8	Tungsten(IV) selenide			9200
12067-54-8	Thorium silicide	2123.15		7900
12067-66-2	Tantalum(IV) telluride			9400
12067-76-4	Tungsten(IV) telluride	1293.15		9430
12067-99-1	Phosphotungstic acid	362.15		
12068-40-5	Lithium aluminum silicate	1703.15		3188
12068-49-4	Iron(II) aluminate			4300
12068-51-8	Magnesium aluminate	2378.15		3550
12068-69-8	Bismuth selenide			7500
12068-90-5	Mercury(II) telluride	946.15		8630
12069-00-0	Lead(II) selenide	1351.15		8100
12069-32-8	Boron carbide	2623.15		2500
12069-69-1	Copper(II) carbonate hydroxide			4000
12069-85-1	Hafnium carbide	3273.15		12200
12069-89-5	Molybdenum carbide (Mo2C)	2960.15		9180
12069-94-2	Niobium carbide (NbC)	3881.15	4573.15	7820
12070-06-3	Tantalum carbide	4153.15	5053.15	14300
12070-07-4	Tantalum carbide (Ta2C)	3600.15		15100
12070-08-5	Titanium carbide	3340.15		4930
12070-09-6	Uranium carbide	3063.15		
12070-10-9	Vanadium carbide (VC)	3083.15		5770
12070-12-1	Tungsten carbide	3058.15		15600
12070-13-2	Tungsten carbide (W2C)	3073.15		14800
12071-15-7	Lanthanum carbide	2633.15		5290
12071-29-3	Strontium carbide			3190
12071-31-7	Thorium dicarbide	2923.15		9000
12071-33-9	Uranium carbide [UC2]	2623.15	4643.15	11300
12071-35-1	Yttrium carbide	2673.15		4130
12076-62-9	Uranium carbide [U2C3]			12700
12088-65-2	Iron dodecacarbonyl	413.15		2000
121012-90-6	Calcium hexafluoro-2,4-pentanedioate	408.15		
12115-63-8	Cerium carbide	1778.15		6900
12116-66-4	Hafnocene dichloride	508.15		
12124-97-9	Ammonium bromide			2429
12124-99-1	Ammonium hydrogen sulfide			1170
12125-01-8	Ammonium fluoride	511.15		1015
12125-02-9	Ammonium chloride			1519
12125-08-5	Ammonium hexachloroosmate(IV)			2930
12125-09-6	Phosphonium iodide	291.65	335.65	2860
12125-22-3	Palladium(II) sulfide			6700
12125-25-6	Lutetium nitride			11600
12125-63-2	Iron(II) telluride	1187.15		6800
12133-07-2	Dysprosium silicide	1823.15		5200
12133-10-7	Dysprosium(III) sulfide			6080
12134-02-0	Cobalt phosphide	1659.15		6400
12134-22-4	Cesium trioxide	673.15		4250
12134-75-7	Gadolinium silicide	1813.15		5900
12134-77-9	Gadolinium(III) sulfide			6100
12136-24-2	Holmium silicide			7100
12136-42-4	Iridium(III) sulfide			10200
12136-45-7	Potassium oxide	1013.15		2350
12136-58-2	Lithium sulfide	1645.15		1640
12136-78-6	Molybdenum silicide [MoSi2]	2173.15		6200
12136-97-9	Niobium(IV) sulfide			4400
12137-12-1	Nickel(II,III) sulfide	1268.15		4770
12137-20-1	Titanium(II) oxide	2043.15	3500.15	4950
12137-25-6	Rubidium superoxide	813.15		3000
12137-27-8	Rhodium(IV) oxide			7200
12137-83-6	Platinum silicide	1502.15		12400
12138-07-7	Thorium(IV) sulfide	2178.15		7300
12138-09-9	Tungsten(IV) sulfide			7600
12138-11-3	Terbium(III) sulfide			6350
12138-17-9	Vanadium(V) sulfide			3000
12138-28-2	Strontium silicide	1373.15		3350
12139-93-4	Cobalt(II) stannate			6300
12140-41-9	Iron(II) tantalate			7330
12141-45-6	Aluminum silicate	2089.15		3250
12142-33-5	Potassium stannate trihydrate			3200
12143-72-5	Tantalum(IV) sulfide			6860
12143-96-3	Magnesium carbonate dihydroxide trihydrate			2040
12159-07-8	Copper silicide	1098.15		
12159-43-2	Dysprosium(III) telluride	1823.15		
12159-66-9	Erbium sulfide	2003.15		6070
12160-99-5	Gadolinium(III) telluride	1528.15		7700
12162-21-9	Hafnium(IV) selenide			7460
12162-59-3	Holmium sulfide			5920
12163-00-7	Lithium manganate			3900
12163-20-1	Lutetium sulfide			6260
12163-22-3	Lutetium telluride			7800
12163-69-8	Molybdenum phosphide			7340
12164-94-2	Ammonium azide	433.15		1346
12165-05-8	Rhenium(V) oxide			7000
12165-69-4	Phosphorus(III) sulfide	563.15	763.15	
12166-29-9	Scandium sulfide	2048.15		2910
12166-44-8	Scandium telluride			5290
12167-74-7	Calcium hydroxide phosphate			3155
12168-52-4	Iron(II) titanate	1743.15		4720
12168-85-3	Calcium oxide silicate	2423.15		
12183-80-1	Aluminum silicate			3145
12186-97-9	Yttrium antimonide	2583.15		5970
12187-14-3	Cadmium niobate	1683.15		6280
12188-41-9	Titanium(IV) oxide (brookite)			4170
12201-89-7	Nickel silicide [NiSi2]	1266.15		4830
12211-52-8	Ammonium cyanide			1100
12214-16-3	Cesium sulfide	793.15		
12228-50-1	Manganese boride [MnB2]	2100.15		5300
12229-63-9	Thorium boride	2723.15		6990
12230-71-6	Barium hydroxide octahydrate			2180
12233-56-6	Bismuth germanium oxide	1317.15		
12254-64-7	Americium(III) oxide			11770
12254-82-9	Cobalt arsenic sulfide			6100
12254-85-2	Chromium arsenide			7040
12255-48-0	Yttrium arsenide			5590
12256-04-1	Cobalt arsenide [CoAs3]	1215.15		6840
12266-65-8	Manganese carbide	1793.15		6890
12279-90-2	Arsenic sulfide	580.15	838.15	3500
12280-52-3	Cesium hydrogen fluoride	443.15		3860
12280-64-7	Rubidium hydrogen fluoride	461.15		3300
12286-33-8	Tin triphosphide	823.15		5200
12291-65-5	Calcium hexaborate pentahydrate			2420
12294-01-8	Yttrium phosphide			4400
12300-22-0	Samarium silicide			5140
12310-43-9	Dysprosium boride	2773.15		6980
12310-44-0	Erbium boride	2723.15		7000
12322-34-8	Antimony arsenide	953.15		6000
12323-03-4	Barium sodium niobate	1710.15		5400
12323-19-2	Bismuth antimonide	748.15		
12325-59-6	Hafnium phosphide			9780
12326-21-5	Uranium(VI) oxide monohydrate			7050
12333-54-9	Manganese phosphide (Mn2P)	1600.15		6000
12340-14-6	Xenon tetroxide	237.25		
12345-14-1	Barium chromate(V)			5250
12399-08-5	Iodine tetroxide	403.15		4200
124-38-9	Carbon dioxide			1.799
12401-56-8	Hafnium silicide	1973.15		7600
12419-43-1	Tin(II) hexafluorozirconate			4210
12429-94-6	Beryllium boride [BeB6]	2343.15		
12434-24-1	Europium silicide	1773.15		5460
12440-00-5	Tetraphosphorus(III) hexoxide	296.95	448.55	
12442-63-6	Dichlorine hexoxide	276.65	473.15	
12504-41-5	Silicon monosulfide	1363.15	1213.15	1850
12513-27-8	Zinc borate hemiheptahydrate	1253.15		4220
12536-51-5	Beryllium boride (Be2B)	1793.15		
12536-52-6	Beryllium boride (Be4B)	1433.15		
12536-65-1	Zinc borate pentahydrate			3640
12640-47-0	Cobalt(II) tungstate			7800
12650-28-1	Barium disilicate	1693.15		3700
12672-79-6	Barium aluminide	1370.15		
12688-52-7	Lutetium boride	2873.15		7000
127-08-2	Potassium acetate	582.15		1570
127-09-3	Sodium acetate	601.35		1528
127-95-7	Potassium hydrogen oxalate hemihydrate			2090
1271-19-8	Titanocene dichloride	562.15		1600
1271-27-8	Manganocene	446.15		
1271-28-9	Nickelocene	446.15		
1273-81-0	Osmocene	502.15		
1273-98-9	Neodymium(III) tris(cyclopentadienyl)	653.15		
1277-43-6	Cobaltocene	446.15		
1277-47-0	Vanadocene	440.15		
12770-26-2	Hafnium hydride			11400
1291-32-3	Zirconocene dichloride	521.15		
1299-86-1	Aluminum carbide	2373.15		2360
13007-92-6	Chromium carbonyl			1770
1301-96-8	Silver(II) oxide			7500
13011-54-6	Sodium ammonium phosphate tetrahydrate			1540
1302-01-8	Silver subfluoride			8600
1302-09-6	Silver(I) selenide	1153.15		8216
1302-42-7	Sodium aluminate	1923.15		4630
1302-52-9	Beryllium aluminum metasilicate			2640
1302-76-7	Aluminum silicate			3680
1302-81-4	Aluminum sulfide	1373.15		2020
1302-82-5	Aluminum selenide	1233.15		3437
1302-88-1	Magnesium aluminum silicate			2600
1302-93-8	Aluminum silicate	2023.15		3170
1303-00-0	Gallium arsenide	1511.15		5317.6
1303-11-3	Indium arsenide	1215.15		5670
1303-28-2	Arsenic(V) oxide	1003.15		4320
1303-33-9	Arsenic(III) sulfide	585.15	980.15	3460
1303-36-2	Arsenic(III) selenide	650.15		4750
1303-60-2	Gold(I) sulfide			11000
1303-62-4	Gold(III) selenide			4650
1303-86-2	Boron oxide	723.15		2550
1303-96-4	Sodium tetraborate decahydrate			1730
1304-28-5	Barium oxide	2246.15		5720
1304-29-6	Barium peroxide			4960
1304-39-8	Barium selenide	2053.15		5020
1304-40-1	Barium silicide	1453.15		
1304-54-7	Beryllium nitride	2473.15		2710
1304-56-9	Beryllium oxide	2851.15		3010
1304-76-3	Bismuth oxide	1098.15	2163.15	8900
1304-82-1	Bismuth telluride	853.15		7740
1304-85-4	Bismuth subnitrate			4928
1305-62-0	Calcium hydroxide			2200
1305-78-8	Calcium oxide	2886.15		3340
1305-79-9	Calcium peroxide			2900
1305-84-6	Calcium selenide			3800
1305-99-3	Calcium phosphide	1873.15		2510
1306-19-0	Cadmium oxide			8150
1306-23-6	Cadmium sulfide	1753.15		4826
1306-24-7	Cadmium selenide	1513.15		5810
1306-25-8	Cadmium telluride	1315.15		6200
1306-38-3	Cerium(IV) oxide	2753.15		7216
1307-86-4	Cobalt(III) hydroxide			4000
1307-96-6	Cobalt(II) oxide	2103.15		6440
1307-99-9	Cobalt(II) selenide	1328.15		7650
1308-04-9	Cobalt(III) oxide			5180
1308-06-1	Cobalt(II,III) oxide			6110
1308-31-2	Iron(II) chromite			5000
1308-38-9	Chromium(III) oxide	2705.15	3273.15	5220
1308-56-1	Copper(II) ferrous sulfide	1223.15		4200
1308-80-1	Copper nitride			5840
1308-87-8	Dysprosium(III) oxide	2681.15	4173.15	7810
1308-96-9	Europium(III) oxide	2623.15	4063.15	7420
13083-04-0	Cerium(III) ammonium nitrate tetrahydrate	347.15		
1309-33-7	Iron(III) hydroxide			3120
1309-37-1	Iron(III) oxide	1812.15		5250
1309-42-8	Magnesium hydroxide	623.15		2370
1309-48-4	Magnesium oxide	3098.15	3873.15	3600
1309-60-0	Lead(IV) oxide			9640
1309-64-4	Antimony(III) oxide (valentinite)	928.15	1698.15	5700
131-74-8	Ammonium picrate			1720
1310-32-3	Iron(II) selenide			6700
1310-43-6	Iron phosphide (Fe2P)	1643.15		6800
1310-52-7	Magnesium germanide	1390.15		3090
1310-53-8	Germanium(IV) oxide	1389.15		4250
1310-58-3	Potassium hydroxide	679.15	1600.15	2044
1310-61-8	Potassium hydrogen sulfide	723.15		1690
1310-65-2	Lithium hydroxide	746.15	1899.15	1450
1310-66-3	Lithium hydroxide monohydrate			1510
1310-73-2	Sodium hydroxide	596.15	1661.15	2130
1310-82-3	Rubidium hydroxide	658.15		3200
1311-11-1	Lead(II) oxide hydrate			7410
1311-93-9	Ammonium tungstate(VI) pentahydrate			2300
1312-41-0	Indium antimonide	797.15		5774.7
1312-42-1	Indium(III) selenide	933.15		5800
1312-43-2	Indium(III) oxide	2185.15		7180
1312-45-4	Indium(III) telluride	940.15		5750
1312-73-8	Potassium sulfide	1221.15		1740
1312-74-9	Potassium selenide	1073.15		2290
1312-81-8	Lanthanum oxide	2577.15	3893.15	6510
13126-12-0	Rubidium nitrate	583.15		3110
1313-04-8	Magnesium selenide			4200
1313-08-2	Magnesium stannide	1044.15		3600
1313-13-9	Manganese(IV) oxide			5080
1313-22-0	Manganese(II) selenide	1733.15		5450
1313-27-5	Molybdenum(VI) oxide	1075.15	1428.15	4700
1313-30-0	Sodium molybdophosphate			2830
1313-49-1	Zinc nitride			6220
1313-59-3	Sodium oxide	1407.15		2270
1313-60-6	Sodium peroxide	948.15		2805
1313-82-2	Sodium sulfide	1445.15		1856
1313-83-3	Sodium sulfide pentahydrate			1580
1313-84-4	Sodium sulfide nonahydrate			1430
1313-85-5	Sodium selenide			2620
1313-96-8	Niobium(V) oxide	1785.15		4470
1313-97-9	Neodymium(III) oxide	2506.15	4033.15	7240
1313-99-1	Nickel(II) oxide	2230.15		6720
1314-05-2	Nickel(II) selenide	1253.15		7200
1314-08-5	Palladium(II) oxide			8300
1314-11-0	Strontium oxide	2804.15		5100
1314-12-1	Thallium(I) oxide	852.15	1353.15	9520
1314-13-2	Zinc oxide	2247.15		5600
1314-15-4	Platinum(IV) oxide	723.15		11800
1314-18-7	Strontium peroxide			4780
1314-20-1	Thorium(IV) oxide	3623.15	4673.15	10000
1314-22-3	Zinc peroxide			1570
1314-23-4	Zirconium(IV) oxide	2983.15	4573.15	5680
1314-24-5	Phosphorus(III) oxide	296.95	446.15	2130
1314-27-8	Lead(II,IV) oxide			10050
1314-28-9	Rhenium(VI) oxide			6900
1314-32-5	Thallium(III) oxide	1107.15		10200
1314-34-7	Vanadium(III) oxide	2230.15	3273.15	4870
1314-35-8	Tungsten(VI) oxide	1746.15	1973.15	7200
1314-36-9	Yttrium oxide	2712.15		5030
1314-37-0	Ytterbium(III) oxide	2628.15	4343.15	9200
1314-41-6	Lead(II,II,IV) oxide	1103.15		8920
1314-56-3	Phosphorus(V) oxide	835.15	878.15	2300
1314-60-9	Antimony(V) oxide			3780
1314-61-0	Tantalum(V) oxide	2148.15		8240
1314-62-1	Vanadium(V) oxide	954.15	2023.15	3350
1314-68-7	Rhenium(VII) oxide	600.15	633.15	6100
1314-80-3	Phosphorus(V) sulfide	558.15	788.15	2030
1314-84-7	Zinc phosphide [Zn3P2]	1433.15		4550
1314-85-8	Phosphorus sesquisulfide	446.15	680.15	2030
1314-86-9	Phosphorus(III) selenide	518.15	653.15	1310
1314-87-0	Lead(II) sulfide	1386.15		7600
1314-91-6	Lead(II) telluride	1197.15		8164
1314-95-0	Tin(II) sulfide	1154.15	1483.15	5080
1314-96-1	Strontium sulfide	2499.15		3700
1314-97-2	Thallium(I) sulfide	730.15	1640.15	8390
1314-98-3	Zinc sulfide (wurtzite)	2100.15		4090
1315-01-1	Tin(IV) sulfide			4500
1315-03-3	Vanadium(III) sulfide			4700
1315-04-4	Antimony(V) sulfide			4120
1315-05-5	Antimony(III) selenide	884.15		5810
1315-06-6	Tin(II) selenide	1134.15		6180
1315-07-7	Strontium selenide	1873.15		4540
1315-09-9	Zinc selenide			5650
1315-11-3	Zinc telluride	1568.15		5900
1317-33-5	Molybdenum(IV) sulfide	2023.15		5060
1317-34-6	Manganese(III) oxide			5000
1317-35-7	Manganese(II,III) oxide	1840.15		4840
1317-36-8	Lead(II) oxide (massicot)	1160.15		9640
1317-37-9	Iron(II) sulfide	1461.15		4700
1317-38-0	Copper(II) oxide	1500.15		6310
1317-39-1	Copper(I) oxide	1517.15		6000
1317-40-4	Copper(II) sulfide			4760
1317-41-5	Copper(II) selenide			5990
1317-42-6	Cobalt(II) sulfide	1390.15		5450
1317-61-9	Iron(II,III) oxide	1870.15		5170
1317-66-4	Iron disulfide			5020
1317-70-0	Titanium(IV) oxide (anatase)	1833.15		3900
1317-80-2	Titanium(IV) oxide (rutile)	2185.15	3273.15	4170
13172-31-1	Sulfur bromide [SSBr2]	227.15		2630
1318-23-6	Aluminum oxyhydroxide			3070
1319-46-6	Lead(II) carbonate, basic			6500
13205-44-2	Borane carbonyl	136.15	209.15	1.71
13255-26-0	Barium metasilicate	1878.15		4400
13255-48-6	Hydrazine acetate	373.15		
13268-42-3	Ammonium iron(III) oxalate trihydrate			1780
1327-44-2	Potassium aluminum silicate			2560
1327-50-0	Antimony(III) telluride	893.15		6500
1327-53-3	Arsenic(III) oxide (arsenolite)	547.15	733.15	3860
13283-01-7	Tungsten(VI) chloride	555.15	610.15	3520
1330-43-4	Sodium tetraborate	1016.15	1848.15	2400
1332-14-5	Copper(II) sulfate, basic			3880
1332-52-1	Beryllium basic acetate	558.15	603.15	1250
1332-58-7	Aluminum silicate dihydrate			2590
1332-63-4	Manganese(III) hydroxide			4300
1332-71-4	Cobalt(III) sulfide			4800
1332-81-6	Antimony(III,V) oxide			6640
13320-71-3	Molybdenum(IV) chloride	590.15		
13327-32-7	Beryllium hydroxide (α)			1920
1333-74-0	Hydrogen	13.99	20.271	0.082
1333-82-0	Chromium(VI) oxide	470.15		2700
1333-83-1	Sodium hydrogen fluoride			2080
1335-26-8	Magnesium peroxide			3000
1335-31-5	Mercury(II) oxycyanide			4440
133578-89-9	Vanadyl selenite hydrate			3506
133863-98-6	Molybdenum(VI) metaphosphate			3280
13400-13-0	Cesium fluoride	976.15		4640
1341-49-7	Ammonium hydrogen fluoride	398.15		1500
13423-61-5	Magnesium chromate heptahydrate			1695
13424-46-9	Lead(II) azide			4700
1344-28-1	Aluminum oxide (α)	2327.15	3250.15	3990
1344-43-0	Manganese(II) oxide	2115.15		5370
1344-48-5	Mercury(II) sulfide (black)	1093.15		7700
1344-54-3	Titanium(III) oxide	2115.15		4486
1344-57-6	Uranium(IV) oxide	3120.15		10970
1344-58-7	Uranium(VI) oxide			7300
1344-59-8	Uranium(V,VI) oxide			8380
1344-95-2	Calcium metasilicate	1813.15		2920
13444-75-2	Mercury(II) chromate			6060
13444-87-6	Nitrosyl bromide	217.15	273.15	4.492
13444-90-1	Nitryl chloride	128.15	258.15	3.33
13444-94-5	Palladium(II) bromide			5200
13444-96-7	Palladium(II) fluoride	1225.15		5760
13445-50-6	Diphosphine	174.15		
13445-58-4	Phosphorus(V) dibromide trifluoride	253.15		
13446-03-2	Manganese(II) bromide	971.15		4385
13446-08-7	Ammonium fluorosulfonate	518.15		
13446-09-8	Ammonium iodate	423.15		3300
13446-10-1	Ammonium permanganate			2220
13446-18-9	Magnesium nitrate hexahydrate			1460
13446-19-0	Magnesium perchlorate hexahydrate			1980
13446-23-6	Magnesium phosphate octahydrate			2170
13446-24-7	Magnesium pyrophosphate	1668.15		2560
13446-28-1	Magnesium selenate hexahydrate			1928
13446-29-2	Magnesium sulfite hexahydrate			1720
13446-30-5	Magnesium thiosulfate hexahydrate			1820
13446-34-9	Manganese(II) chloride tetrahydrate	360.65		1913
13446-48-5	Ammonium nitrite			1690
13446-49-6	Potassium molybdate	1192.15		2300
13446-53-2	Magnesium bromide hexahydrate			2000
13446-56-5	Molybdenum(II) bromide			4880
13446-57-6	Molybdenum(III) bromide			4890
13446-70-3	Rubidium bromate	703.15		3680
13446-71-4	Rubidium chlorate	597.15		3190
13446-72-5	Rubidium chromate			3518
13446-73-6	Rubidium dichromate			3100
13446-74-7	Rubidium fluoride	1068.15	1683.15	3200
13446-75-8	Rubidium hydride	858.15		2600
13446-76-9	Rubidium iodate			4330
1345-04-6	Antimony(III) sulfide	823.15		4562
1345-07-9	Bismuth sulfide	1050.15		6780
1345-13-7	Cerium(III) oxide	2523.15	4003.15	6200
1345-25-1	Iron(II) oxide	1650.15		6000
13450-87-8	Gadolinium(III) sulfate octahydrate			4140
13450-88-9	Gallium(III) bromide	396.15	552.15	3690
13450-90-3	Gallium(III) chloride	351.05	474.15	2470
13450-91-4	Gallium(III) iodide	485.15	613.15	4500
13450-92-5	Germanium(IV) bromide	299.25	459.5	3132
13450-95-8	Germanium(IV) iodide	419.15	621.15	4322
13451-05-3	Strontium tungstate			6187
